Repository: izumitkhr/synagent

# SynAgent

SynAgent is a closed-loop experimental planning agent for autonomous thin-film synthesis, driven by multimodal LLMs. It builds an understanding of the synthesis process through a verify-falsify scheme: each proposal comes with a hypothesis and an expected outcome, alternating between conditions predicted to succeed (*verify*) and conditions predicted to fail (*falsify*). After each measurement (XRD patterns and SEM images), the agent checks the prediction and revises its understanding. Analysis routines for new data are generated on the fly as reusable skills.

## Usage

```bash
python run.py --run_dir <RUN_DIR> --input_yaml <INSTRUCTION_FILE> --raw_data_dir <INSTRUMENT_DATA_DIR>
```

`run.py` is called once per closed-loop iteration. It reads the XRD `*.maiml` file in `run_dir`, computes the target value, and writes the next proposal to `run_dir/output.txt`. An example instruction file is given in `settings/1d.yaml`. Reference files used during skill generation (e.g. nominal XRD peak positions, as `.txt`) should be placed in `synagent/preprocess/ref/`. All LLM calls use the same reasoning effort and verbosity, set by `--reasoning_effort` and `--verbosity` (defaults: `medium` and `low`). See `python run.py --help` for options.

## Platform

SynAgent is compatible with dLab, a digital laboratory that interconnects modular synthesis and measurement instruments via robotic sample transport and outputs all measurement data in the MaiML format. SynAgent reads XRD and SEM data from these MaiML files. The platform is described in:

```bibtex
@article{Nishio2025DigitalLaboratory,
  author    = {Nishio, Kazunori and Aiba, Akira and Takihara, Kei and Suzuki, Yota
               and Nakayama, Ryo and Kobayashi, Shigeru and Abe, Akira and Baba, Haruki
               and Katagiri, Shinichi and Omoto, Kazuki and Ito, Kazuki and Shimizu, Ryota
               and Hitosugi, Taro},
  title     = {A digital laboratory with a modular measurement system and standardized data format},
  journal   = {Digital Discovery},
  year      = {2025},
  volume    = {4},
  number    = {7},
  pages     = {1734--1742},
  publisher = {Royal Society of Chemistry},
  doi       = {10.1039/d4dd00326h},
  url       = {https://doi.org/10.1039/d4dd00326h}
}
```

## Citation

If you use this code in your research, please cite:

```bibtex
@misc{takahara2026synagent,
  title         = {Hypothesis-Driven Autonomous Materials Synthesis with Multimodal LLM Agents},
  author        = {Takahara, Izumi and Nishio, Kazunori and Aiba, Akira and Kobayashi, Shigeru
                   and Nakajima, Takao and Hitosugi, Taro and Mizoguchi, Teruyasu},
  year          = {2026},
  eprint        = {2609.18598},
  archivePrefix = {arXiv},
  primaryClass  = {cond-mat.mtrl-sci},
  url           = {https://arxiv.org/abs/2609.18598}
}
```

File: settings/1d.yaml
max_iter: 18
dim: 1
overview: You are an experimental planning agent for autonomous thin-film materials exploration. This is an autonomous thin-film synthesis experiment for LiCoO2 using RF magnetron sputtering. The goal is to improve the crystallinity of LiCoO2 (001) thin films grown on Al2O3 (0001) substrates. Film crystallinity is evaluated using X-ray diffraction (XRD), and quantified by the intensity ratio of the 003 and 006 diffraction peaks (I003/I006). A higher ratio indicates better layered ordering and film quality. The experiment is performed in a closed-loop manner, where past experimental results are used to propose the next synthesis conditions. In this study, only the substrate temperature during deposition is treated as a controllable variable, while all other synthesis conditions are fixed.

target_variable:
  name: X-ray diffraction peak intensity ratio I(003)/I(006)
  # Analysis skill that computes the target value (generated on first use if
  # absent). Keep it fixed for the whole campaign; omit to let the LLM select
  # or generate a skill per iteration.
  skill: lco_peak_ratio_xrd
  field: null
  description: Intensity ratio of the 003 and 006 out-of-plane X-ray diffraction peaks of LiCoO2 (001) thin films. This ratio is used as a quantitative proxy for the degree of layered ordering and crystallinity of the film. A higher I(003)/I(006) ratio indicates better cation ordering and higher film quality.
  unit: 

expl_variable:
  expl1:
    name: "Substrate temperature"
    description: "Temperature of the substrate during deposition"
    range: [200, 750]
    grids: [56, 0]
    unit: °C

conditions:
  - RF power is fixed at 80 W
  - Deposition time is fixed at 1.5 hour
  - Substrate material is Al2O3 (0001)
  - Total gas pressure is fixed at 0.50 Pa
  - Oxygen partial pressure is fixed at 0.05 Pa
  - Argon partial pressure is fixed at 0.45 Pa
